Repository: fdarweesh720-del/fadi-cement-guide

File: cement-guide-html.html
EN 197-1 Cement Standard - Interactive Guide

EN 197-1 Cement Standard

  Interactive Guide & Comprehensive Reference

📋 Prepared by Mr. Fadi M. Darwesh 2025

Welcome to the Interactive Cement Guide

This comprehensive guide provides detailed information about the EN 197-1 standard for cement 
  composition, specifications, and conformity criteria. Explore the different types of cement, 
  their properties, applications, and technical requirements in an easy-to-understand format.

Getting Started

Navigate through the various sections to learn about Portland cement types (CEM I-V), 
  strength classes, chemical compositions, and testing requirements. Each section includes 
  detailed specifications and practical applications for construction professionals.

© 2025 - EN 197-1 Cement Standard Guide | Prepared by Mr. Fadi M. Darwesh

  Professional Reference for Construction Industry

File: index.html
BS EN 197-1:2011 - Cement Standards Guide

BS EN 197-1:2011

  Cement Part 1: Composition, specifications and conformity criteria for common cements

Prepared by Mr.Fadi M.Darwesh 2025

Overview

  Cement Types

  Strength Classes

  Constituents

  Requirements

🔍

Standard Overview

Scope

  This standard covers 27 distinct common cements, 7 sulfate resisting common cements, and 3 low early strength blast furnace cements.

Publication Date

  September 2011

Cement Types

  5 main types: Portland, Portland Composite, Blast Furnace, Pozzolanic, and Composite Cements

Key Features

Comprehensive composition requirements

  Performance criteria specifications

  Quality control measures

  Environmental considerations

Cement Types

CEM I - Portland Cement

  95-100% clinker

Pure Portland cement with at least 95% clinker content. Highest early strength development, suitable for general construction.

Applications:
  
  Structural concrete

  High-strength applications

  General construction

View Details

CEM II - Portland Composite

  65-94% clinker

Portland cement with various additives (slag, fly ash, limestone, etc.). Good durability, reduced heat of hydration.

Applications:
  
  General construction

  Marine structures

  Mass concrete

View Details

CEM III - Blast Furnace

  5-64% clinker

Cement with significant blast furnace slag content. Low heat of hydration, high sulfate resistance, slow early strength.

Applications:
  
  Mass concrete

  Marine environments

  Sulfate-aggressive conditions

View Details

CEM IV - Pozzolanic

  45-89% clinker

Cement with pozzolanic materials (natural pozzolana, fly ash). Good long-term strength, reduced permeability.

Applications:
  
  Durable structures

  Chemical resistance applications

View Details

CEM V - Composite

  20-64% clinker

Cement with combination of slag and pozzolanic materials. Very low heat of hydration, excellent durability.

Applications:
  
  Mass concrete

  Marine structures

  Long-term durability

View Details

Strength Classes

Class 32.5

  32.5 - 52.5 MPa

  Low strength class cement for general purpose and low-stress applications.

32.5 N: ≥16.0 MPa at 7 days (Normal)

32.5 R: ≥10.0 MPa at 2 days (Rapid)

32.5 L: ≥12.0 MPa at 7 days (Low - CEM III only)

Class 42.5

  42.5 - 62.5 MPa

  Medium strength class cement for structural concrete and general construction.

42.5 N: ≥10.0 MPa at 2 days (Normal)

42.5 R: ≥20.0 MPa at 2 days (Rapid)

42.5 L: ≥16.0 MPa at 7 days (Low - CEM III only)

Class 52.5

  ≥52.5 MPa

  High strength class cement for high-strength concrete and precast elements.

52.5 N: ≥20.0 MPa at 2 days (Normal)

52.5 R: ≥30.0 MPa at 2 days (Rapid)

52.5 L: ≥10.0 MPa at 2 days (Low - CEM III only)

Cement Constituents

K

  Portland Cement Clinker

  Hydraulic material consisting of at least 2/3 calcium silicates

Key Compounds:
  
  3CaO·SiO₂ (C₃S)

  2CaO·SiO₂ (C₂S)

  3CaO·Al₂O₃ (C₃A)

  4CaO·Al₂O₃·Fe₂O₃ (C₄AF)

Requirements: CaO/SiO₂ ratio ≥ 2.0, MgO ≤ 5.0%

S

  Blast Furnace Slag

  Rapidly cooled slag from blast furnace

Composition: ≥2/3 by mass of CaO + MgO + SiO₂

Requirements: (CaO + MgO)/SiO₂ > 1.0

P/Q

  Pozzolanic Materials

  P: Natural volcanic materials

  Q: Calcined volcanic materials, clays, shales

Requirements: Reactive SiO₂ ≥ 25.0%

V/W

  Fly Ash

  V: Siliceous fly ash with pozzolanic properties

  W: Calcareous fly ash with hydraulic/pozzolanic properties

V Requirements: Reactive CaO W Requirements: Reactive CaO ≥ 10.0%

L/LL

  Limestone

  Limestone with specific purity requirements

L: CaCO₃ ≥75%, TOC ≤0.50%

  LL: CaCO₃ ≥75%, TOC ≤0.20%

D

  Silica Fume

  Very fine spherical particles

Requirements: Amorphous SiO₂ ≥ 85%, Specific surface ≥ 15.0 m²/g

Chemical & Physical Requirements

Chemical Requirements
  Physical Requirements
  Sulfate Resistant

Loss on Ignition

CEM I: ≤5.0%

  CEM III: ≤5.0%

Insoluble Residue

CEM I: ≤5.0%

  CEM III: ≤5.0%

Sulfate Content (SO₃)

32.5, 42.5N: ≤3.5%

  42.5R, 52.5: ≤4.0%

Chloride Content

All cements: ≤0.10%

Initial Setting Time

32.5: ≥75 min

  42.5: ≥60 min

  52.5: ≥45 min

Soundness

≤10 mm expansion

Heat of Hydration (LH)

≤270 J/g at 7 days

CEM I SR

SR 0: C₃A = 0%

  SR 3: C₃A ≤ 3%

  SR 5: C₃A ≤ 5%

CEM III SR

No C₃A requirement

CEM IV SR

C₃A ≤ 9%

BS EN 197-1:2011

  Cement Part 1: Composition, specifications and conformity criteria for common cements

Prepared by Mr.Fadi M.Darwesh 2025

Quick Links

Overview

  Cement Types

  Strength Classes

  Constituents

  Requirements

×
